Repository: jwt625/advanced-packaging-atlas

# Advanced Packaging Atlas

A traceable literature database and extraction pipeline for advanced semiconductor packaging: 2.5D
silicon interposers, organic/RDL fan-out and panel-level packaging, local silicon bridges, hybrid
bonding, micro-bump 3D stacking, glass core/substrates, advanced substrates and silicon-photonics
co-packaging, plus the thermal/power-delivery structures integral to the stack.

Two stages:

1. **Triage** ([DevLog-000](DevLog/DevLog-000-literature-triage-plan.md)): screen 2022-2026 packaging
   literature (ECTC, T-CPMT, EPTC, 3DIC, IEDM, VLSI, EDAPS, EPEPS, IRPS, ITherm, ICEP, ESTC, EMPC via
   IEEE Xplore; IWLPC and IMAPS via Crossref), score each abstract for extractable stack-up/process
   detail, and select ~300 papers.
2. **Extraction** ([DevLog-001](DevLog/DevLog-001-fulltext-cache-and-extraction.md)): cache each
   selected full text and distill it into structured rows - stack layers, dimensions, materials,
   interconnect pitch, process steps, electrical/optical interfaces, metrics - each with a page/figure
   locator and an evidence file.

Spec: `init-prompt.md`. Plan, decisions and audit corrections: `DevLog/`.

## Layout

| Path | Contents |
|---|---|
| `scripts/` | pipeline: enumeration, scoring, selection, retrieval, extraction, merge, validation |
| `config/` | venues, buckets, orgs, selection rules, report notes, scoring/curation prompts |
| `data/` | extraction database (`data/*.csv`), `data/evidence/*.yaml`, `data/schema/packaging.schema.yaml`, per-batch staging `data/_staging/` |
| `outputs/` | stage-1 deliverables (`candidates.csv`, `cache_list.csv`, `triage_report.md`) |
| `references/` | local source cache (`source.json` tracked; PDFs/text/figures local-only - see [references/README.md](references/README.md)) |
| `app/` | SvelteKit web atlas (dashboard, table, explorer, about); reads `app/static/data/atlas.json` |
| `.claude/skills/packaging-distill/SKILL.md` | the binding distillation skill |
| `cache/`, `logs/` | local-only pipeline intermediates (git-ignored) |

## Web atlas (`app/`)

A static SvelteKit site that presents the extraction database: a dashboard of coverage, a sortable/
expandable table of every test vehicle with an evidence drawer, and an explorer of the pitch,
through-via, bump, area and disclosure panels. Published to GitHub Pages at

## Extraction database (`data/`)

`data/*.csv` holds nine tables - `papers`, `test_vehicles`, `components`, `stack_layers`,
`interconnects`, `process_steps`, `electrical_interfaces`, `optical_interfaces`, `metrics` - defined by
`data/schema/packaging.schema.yaml` (columns, enums, rules a-m). Every row carries `basis`, `source`
and a `locator`; derived values and conflicts live in `data/evidence/<paper_id>.yaml`.

Batch extraction follows [.claude/skills/packaging-distill/SKILL.md](.claude/skills/packaging-distill/SKILL.md)
and [data/_staging/BATCH_INSTRUCTIONS.md](data/_staging/BATCH_INSTRUCTIONS.md), then merges and validates:

```sh
uv run python scripts/make_extract_batches.py --size 3      # stage batches
uv run python scripts/merge_staging.py data/_staging/<batch> --apply
uv run python scripts/validate_db.py                        # 0 errors expected
```

Stage-2 status, the pending schema v2.1 items and the ranked defect list are in
[DevLog-001](DevLog/DevLog-001-fulltext-cache-and-extraction.md) and
[DevLog/audits/audit_x1_2026-10-18.md](DevLog/audits/audit_x1_2026-10-18.md).

# ap-sim-engine

Browser-native 3D simulation engine for the Advanced Packaging Atlas `/sim` workbench (plan: DevLog-010; implementation
and lane ownership: DevLog-012). Dependency-free ES modules (plus `yaml`); the same code runs in a Web Worker and in Node
(CLI, tests, bench). GPL-3.0-or-later; several modules are ported from the eo-modulator-atlas engine (each ported file
names its source path and commit in its header).

| Path | Contents | Lane |
|---|---|---|
| `src/la/` | sparse symmetric pattern, orderings, supernodal Cholesky, LDL^T, complex (ported), PCG, multigrid | E1 |
| `src/params/` | parameter expressions and units (ported) | E1 |
| `src/grid/` | rectilinear grid aligned to box boundaries; cell material/part maps; named boundary selections | E1 |
| `src/thermal/` | steady heat conduction (Q1 hex), BCs, sources, energy balance | E1 |
| `src/mech/` | thermo-elasticity (wave 2) | E2 |
| `src/materials/` + `data/materials/` | materials library loader and data | D1 |
| `src/families/` | parameterized package-family generators (box parts with provenance) | D2 |
| `src/em2d/` | 2D cross-section multiconductor RLGC(f), MTL cascade, Touchstone | E5 |

```sh
pnpm install          # yaml only
pnpm test             # node --test
node cli.mjs <sims/<family>/<case>.yaml>
```

Units: SI internally (m, K, W, Pa, S/m). Config files use explicit unit suffixes (`_mm`, `_um`, `_C`, `_W`).
Solver outputs are never committed; logs and benchmarks go to `../logs/` with timestamped filenames.

File: engine/data/materials/dielectrics.yaml
# RDL polymer dielectrics: polyimide, PBO-class, BCB, parylene, photo-imageable dielectrics (lane L2, DevLog-012).
schema: ap-sim.materials/1
group: dielectrics
verified_on: 2026-10-20
materials:
  polyimide_rdl:
    description: RDL polymer dielectric (polyimide class); default = JSR5100 set of tcpmt.2025.3538554 (only complete E, nu, CTE set read)
    class: dielectric_polymer
    tier: mvp
    status: partial
    valid_T_C: [-55, 260]
    assumptions:
      - {id: single_paper_set, text: "default E / CTE / Tg set taken from one paper (tcpmt.2025.3538554); other papers are alternatives (DevLog-010 Decision 2; coordinator-accepted 2026-10-20)"}
    properties:
      elastic: {model: iso, E: 2.5, nu: 0.35, unit: GPa, basis: paper_model_input, source: tcpmt.2025.3538554, locator: "p.7 Table IV row JSR5100 (E 2.5 GPa, nu 0.35, CTE 54 ppm/C)", condition: "temperature not stated; T dependence not applied", verified_on: 2026-10-20}
      cte: {kind: instantaneous, value: 54.0, unit: ppm/K, basis: paper_model_input, source: tcpmt.2025.3538554, locator: "p.7 Table IV row JSR5100", verified_on: 2026-10-20}
      k: {value: 0.15, unit: W/mK, basis: template, analog_of: "effective cross-plane k of an RDL (Cu + polymer, series path dominated by the polymer)", source: ectc51846.2026.00065, locator: "p.4 Table I: effective thermal conductivity of RDL, cross-plane 0.15 W/m-K (in-plane 56.15)", sensitivity: {property: k, delta: {factor: [0.5, 2]}}, note: "composite value used as a polymer analog; the polymer itself is not named", verified_on: 2026-10-20}
      eps_r: {value: N/A, missing: "no polyimide Dk read"}
    alternatives:
      hd4100_E: {property: elastic, use: sensitivity (HD-4100 polyimide, vendor value cited by the paper), model: iso, E: 3.4, nu: {value: N/A, missing: "not given"}, unit: GPa, basis: paper_model_input, source: ectc51529.2024.00392, locator: "p.3 Table II column Polyimide HD-4100 (E 3.4 GPa, CTE 35 ppm/K, elongation 45 %; its ref [14])", verified_on: 2026-10-20}
      hd4100_cte: {property: cte, use: sensitivity (HD-4100), kind: instantaneous, value: 35, unit: ppm/K, basis: paper_model_input, source: ectc51529.2024.00392, locator: "p.3 Table II column Polyimide HD-4100", verified_on: 2026-10-20}
      ectc51529_2024_00155_E: {property: elastic, use: sensitivity (interposer RDL 'Dielectric'), model: iso, E: 3.2, nu: {value: N/A, missing: "not given"}, unit: GPa, basis: paper_model_input, source: ectc51529.2024.00155, locator: "p.3 Table IV row Dielectric (3.2 GPa, 65 / 65 ppm/C)", verified_on: 2026-10-20}
      ectc51529_2024_00155_cte: {property: cte, use: sensitivity, kind: instantaneous, value: 65, unit: ppm/K, basis: paper_model_input, source: ectc51529.2024.00155, locator: "p.3 Table IV row Dielectric", verified_on: 2026-10-20}
    missing: ["k, Dk / Df, Tg of the default set", "HD MicroSystems bulletins not found publicly (R4)"]

  bcb:
    description: benzocyclobutene (Cyclotene 4000 series)
    class: dielectric_polymer
    tier: "1"
    status: partial
    valid_T_C: [-55, 250]   # thermal budget 250 C in the source
    properties:
      elastic: {model: iso, E: 2.9, nu: {value: 0.35, basis: template, analog_of: "polyimide_rdl (JSR5100, spin-on RDL polymer)", source: tcpmt.2025.3538554, locator: "p.7 Table IV row JSR5100: nu 0.35", sensitivity: {property: nu, delta: {abs: 0.05}}, verified_on: 2026-10-20}, unit: GPa, basis: paper_model_input, source: ectc51529.2024.00392, locator: "p.3 Table II column BCB Cyclotene 4000 (CTE 42 ppm/K, E 2.9 GPa, thermal budget 250 C; its ref [14])", verified_on: 2026-10-20}
      cte: {kind: instantaneous, value: 42, unit: ppm/K, basis: paper_model_input, source: ectc51529.2024.00392, locator: "p.3 Table II column BCB Cyclotene 4000", verified_on: 2026-10-20}
    missing: ["Poisson ratio, k, Dk / Df (DuPont data sheet located by R4, not read)"]

  parylene_n:
    description: parylene-N (vapor-deposited)
    class: dielectric_polymer
    tier: "1"
    status: partial
    valid_T_C: [-55, 110]   # thermal budget 110 C in the source
    properties:
      elastic: {model: iso, E: 2.4, nu: {value: 0.35, basis: template, analog_of: "polyimide_rdl (JSR5100, polymer dielectric)", source: tcpmt.2025.3538554, locator: "p.7 Table IV row JSR5100: nu 0.35", sensitivity: {property: nu, delta: {abs: 0.05}}, verified_on: 2026-10-20}, unit: GPa, basis: paper_model_input, source: ectc51529.2024.00392, locator: "p.3 Table II column Parylene-N (CTE 69 ppm/K, E 2.4 GPa, thermal budget 110 C)", verified_on: 2026-10-20}
      cte: {kind: instantaneous, value: 69, unit: ppm/K, basis: paper_model_input, source: ectc51529.2024.00392, locator: "p.3 Table II column Parylene-N", verified_on: 2026-10-20}
    missing: ["Poisson ratio, k, Dk / Df"]

  pid_eptc:
    description: photo-imageable dielectric (PID) of an RDL-FPC hybrid substrate
    class: dielectric_polymer
    tier: "1"
    status: partial
    valid_T_C: [-55, 260]
    properties:
      tg: {value: 200, unit: C, method: not_stated, basis: paper_model_input, source: eptc67330.2025.11392176, locator: "p.3 Table II column PID (Tg 200 C)", verified_on: 2026-10-20}
      elastic: {model: iso, E: 3.5, nu: {value: 0.35, basis: template, analog_of: "polyimide_rdl (JSR5100, RDL polymer dielectric)", source: tcpmt.2025.3538554, locator: "p.7 Table IV row JSR5100: nu 0.35", sensitivity: {property: nu, delta: {abs: 0.05}}, verified_on: 2026-10-20}, unit: GPa, basis: paper_model_input, source: eptc67330.2025.11392176, locator: "p.3 Table II column PID (Young's modulus 3.5 GPa)", verified_on: 2026-10-20}
      cte: {kind: instantaneous, value: 65, unit: ppm/K, basis: derived, source: eptc67330.2025.11392176, locator: "p.3 Table II column PID: CTE '60-70' ppm/C", note: "midpoint of the printed range (this lane)", verified_on: 2026-10-20}
      eps_r: {value: 2.9, f_GHz: 25, unit: "1", basis: paper_model_input, source: eptc67330.2025.11392176, locator: "p.3 Table II column PID: Dk 2.9 @ 25 GHz", verified_on: 2026-10-20}
      tan_delta: {value: 0.002, f_GHz: 25, unit: "1", basis: paper_model_input, source: eptc67330.2025.11392176, locator: "p.3 Table II column PID: Df 0.002 @ 25 GHz", verified_on: 2026-10-20}
    missing: ["Poisson ratio, k"]

  pid_gtn01:
    description: JSR GT-N01 filler-free spin-on low-loss dielectric (EM properties only)
    class: dielectric_polymer
    tier: "1"
    status: partial
    valid_T_C: [20, 30]
    properties:
      eps_r: {value: 2.8, f_GHz: 10, unit: "1", basis: paper_model_input, source: tcpmt.2025.3610036, locator: "p.4 Table II column JSR GT-N01: Dk 2.8 (10 GHz)", condition: "temperature not stated", verified_on: 2026-10-20}
      tan_delta: {value: 0.005, f_GHz: 10, unit: "1", basis: paper_model_input, source: tcpmt.2025.3610036, locator: "p.4 Table II column JSR GT-N01: Df '< 0.005' (10 GHz)", note: "printed as an upper bound; stored at the bound", verified_on: 2026-10-20}
    missing: ["mechanical and thermal properties"]
